Repository: geugenm/modern-lab-applets

## Modernized computer applets for semiconductors course.

<div align="center">
  <a href="https://github.com/rfapplets/modern-lab-comp-applets">
  </a>
  <h3 align="center">Applets REMASTERED</h3>
    This repository has been established with the primary objective of enhancing the functionality of applets in 2023, ensuring seamless execution for all users, thereby facilitating a smooth and trouble-free experience. 
    <a href="https://github.com/rfapplets/modern-lab-comp-applets/tree/master/docs"><strong>Explore the docs »</strong></a>
    <a href="https://rfapplets.github.io/src">Browse applets online</a>
    ·
    <a href="https://github.com/rfapplets/modern-lab-comp-applets/issues">Report Bug</a>
    ·
    <a href="https://github.com/rfapplets/modern-lab-comp-applets/issues">Request Feature</a>
</div>

<center>
</center>

### Prerequisites

Before using this script, install the CheerpJ plugin by visiting
the [CheerpJ Applet Runner](https://chromewebstore.google.com/detail/cheerpj-applet-runner/bbmolahhldcbngedljfadjlognfaaein)
link in your browser(Must support Chrome Extensions).

### Local usage

#### Average user

See the documentation in docs tutorial.

#### Advanced user

You will need python3 (tested on 3.12). Run the following command in your terminal:

```bash
python3 scripts/start_server_ui.py -dir=src/
```

Start the server and press open url button, now you can browse through applets!

### Local script functionality

- Opens the Wikipedia link in your default browser.
- Finds an available port starting from 8080 and starts an HTTP server on it.
- Logs the server's progress using Python's built-in logging module (logging level set to DEBUG).
- Provides a server URL in the format `http://<ip_address>:<port>` for browsing the server.

### UI Features

- **Start Button:** Initiates the server.
- **Stop Button:** Terminates the running server.
- **Open URL Button:** Opens the server URL in the browser.

### Note

- This script is intended for Unix & Windows systems and may not work correctly on other operating systems.

### How does it work?

The Java runtime invokes an interceptor and converter to WebAssembly. This process allows Java to be compiled to
WebAssembly and run in a web browser. WebAssembly is a binary format that enables the execution of code by modern web
browsers at near-native speeds. When a web page loads a WebAssembly module, the browser downloads the module's binary
file and compiles it to machine code using a virtual machine called the WebAssembly Runtime, which is integrated into
the browser's JavaScript engine

File: src/Lab_1/Cell & Properties/AlAs.html
Properties of AlAs  

Atoms/cm3  	4.5033E22  	

Atomic Weight  	101.90  	

Breakdown field (V/cm)  	-  	

Crystal structure  	Zincblende  	

Density (g/cm3) 	3.760a 	

Dielectic Constant 	10.9 	

Nc (cm-3) 	- 	

Nv (cm-3) 	- 	

Effective Mass, m*/m0 
  
  Electrons 
  DOS: 
  
  G-valley
  X-valley
  L-valley
  Conductivity:
  G-valley
  X-valley
  L-Valley
  
  Holes 

m*lh 

m*hh 	

0.150a
0.71a
0.66a

0.150a
0.26a
0.14a

0.150a
0.76a	

Electron affinity, c (V) 	3.5a	

Energy gap (eV) at 300K 	2.16 (indirect)
3.03 (direct)	

Intrinisic carrier conc. (cm-3) 	- 	

Intrinsic Debye Length (um) 	- 	

Intrinsic resistivity (Ohm-cm) 	0.1 	

Lattice constant (A) 	5.6605 	

Linear coefficient of thermal 
expansion,  DL/LDT(C-1) 	5.2E-6a	

Melting point (C) 	1740 	

Minority carrier lifetime (s) 	- 	

Mobility (drift)  (cm2/V-s) 	
180 
420 	

Optical-phonon energy (meV) 	50.09a (LO)
44.88a (TO)	

Phonon mean free path (A) 	- 	

Specific heat (cal/g deg) 	0.11a	

Lattice thermal resistivity(deg cm/W) 	1.10a	

Thermal diffusivity (cm2/s) 	- 	

Vapor pressure (Pa) 	-
-	

Elastic constantsa (Mb=1E12 
dynes/cm2) at 
  300K 
c11, c12, c44 	1.202,
0.570,
0.589	

references:

a. S. Adachi, J.Appl.Phys. 58, R1 (1985)

File: src/Lab_1/Cell & Properties/AlP.html
Properties of AlP  

Atoms/cm3  	5.029E22  	

Atomic Weight  	57.95  	

Breakdown field (V/cm)  	-  	

Crystal structure  	Zincblende  	

Density (g/cm3) 	2.42 	

Dielectic Constant 	9.8 	

Nc (cm-3) 	- 	

Nv (cm-3) 	- 	

Effective Mass, m*/m0 
  
  Electrons 
  Holes 

m*lh 

m*hh 	
- 

- 
- 	

Electron affinity, chi(V) 	- 	

Energy gap (eV) at 300K 	2.45 	

Intrinisic carrier conc. (cm-3) 	- 	

Intrinsic Debye Length (um) 	- 	

Intrinsic resistivity (Ohm-cm) 	1E-5 	

Lattice constant (A) 	5.451 	

Linear coefficient of thermal 
expansion,  L/LT(C-1) 	- 	

Melting point (C) 	1827 	

Minority carrier lifetime (s) 	- 	

Mobility (drift)  (cm2/V-s) 

80 
- 	

Optical-phonon energy (eV) 	- 	

Phonon mean free path (A) 	- 	

Specific heat (J/g C) 	- 	

Thermal conductivity (W/cmC) 	- 	

Thermal diffusivity (cm2/s) 	- 	

Vapor pressure (Pa) 	-
-

File: src/Lab_1/Cell & Properties/AlSb.html
Properties of AlSb  

Atoms/cm3  	3.4158E22  	

Atomic Weight  	148.73  	

Breakdown field (V/cm)  	-  	

Crystal structure  	Zincblende  	

Density (g/cm3) 	4.218 	

Dielectic Constant, static	14.4a 	

Nc (cm-3) 	- 	

Nv (cm-3) 	- 	

Effective Mass, m*/m0 
  
  Electrons 
  Holes 

m*lh 

m*hh 	
0.12a 

0.14b
0.94b	

Electron affinity, c (V) 	- 	

Energy gap (eV) at 300K 	1.6 	

Intrinisic carrier conc. (cm-3) 	- 	

Intrinsic Debye Length (um) 	- 	

Intrinsic resistivity (Ohm-cm) 	0.04 	

Lattice constant (A) 	6.1355a 	

Linear coefficient of thermal 
expansion,  L/LT(C-1) 	- 	

Melting point (C) 	1057 	

Minority carrier lifetime (s) 	- 	

Mobility (drift)  (cm2/V-s) 
  
electron
hole
	200a 
420a 	

Optical-phonon energy (eV) 	- 	

Phonon mean free path (A) 	- 	

Specific heat (J/g C) 	- 	

Thermal conductivity (W/cmC) 	- 	

Thermal diffusivity (cm2/s) 	- 	

Vapor pressure (Pa) 	-
-	

Elastic constants (Mb=1E12 
dynes/cm2) at 300K 
  
c11, c12, c44 	0.8769b,
0.4341b,
0.4076b	

references

a. S.M.Sze, Physics of Semiconductor Devices, 2nd ed., J.Wiley & Sons, 
New York, 1981, p.849
b. Data Table for III-V Compounds 
pp.169-176

File: src/Lab_1/Cell & Properties/CdS.html
Properties of CdS  

Atoms/cm3  	4.0237E22  	

Atomic Weight  	144.46  	

Breakdown field (V/cm)  	-  	

Crystal structure  	Zincblende  	

Density (g/cm3) 	4.826 	

Dielectic Constant, static	5.4a	

Nc (cm-3) 	- 	

Nv (cm-3) 	- 	

Effective Mass, m*/m0 
  
  Electrons 
  Holes 

m*lh 

m*hh 	
0.165 

- 
- 	

Electron affinity, chi(V) 	- 	

Energy gap (eV) at 300K 	2.42a 	

Intrinisic carrier conc. (cm-3) 	- 	

Intrinsic Debye Length (um) 	- 	

Intrinsic resistivity (Ohm-cm) 	- 	

Lattice constant (A) 	5.832 	

Linear coefficient of thermal 
expansion,  L/LT(C-1) 	- 	

Melting point (C) 	1477 	

Minority carrier lifetime (s) 	- 	

Mobility (drift)  (cm2/V-s) 
  
electron
hole	
340a 
50a	

Optical-phonon energy (eV) 	- 	

Phonon mean free path (A) 	- 	

Specific heat (J/g C) 	- 	

Thermal conductivity (W/cmC) 	- 	

Thermal diffusivity (cm2/s) 	- 	

Vapor pressure (Pa) 	-
-	

references:

a. S.Sze, Physics of semiconductor devices, 2nd ed., JW&S, 
pp.848-849

File: src/Lab_1/Cell & Properties/CdSe.html
Properties of CdSe  

Atoms/cm3  	3.5712E22  	

Atomic Weight  	191.36  	

Breakdown field (V/cm)  	-  	

Crystal structure  	Zincblende  	

Density (g/cm3) 	5.674 	

Dielectic Constant 	10.0a 	

Nc (cm-3) 	- 	

Nv (cm-3) 	- 	

Effective Mass, m*/m0 
  
  Electrons 
  Holes 

m*lh 

m*hh 	
0.13a 
0.45a
- 
- 	

Electron affinity, chi(V) 	- 	

Energy gap (eV) at 300K 	1.73 	

Intrinisic carrier conc. (cm-3) 	- 	

Intrinsic Debye Length (um) 	- 	

Intrinsic resistivity (Ohm-cm) 	1E5 	

Lattice constant (A) 	6.05a 	

Linear coefficient of thermal 
expansion,  L/LT(C-1) 	- 	

Melting point (C) 	1239 	

Minority carrier lifetime (s) 	- 	

Mobility (drift)  (cm2/V-s) 
  
electron
hole	
800a 
- 	

Optical-phonon energy (eV) 	- 	

Phonon mean free path (A) 	- 	

Specific heat (J/g C) 	- 	

Thermal conductivity (W/cmC) 	- 	

Thermal diffusivity (cm2/s) 	- 	

Vapor pressure (Pa) 	-
-	

references

a. S.M.Sze, Physics of Semiconductor Devices, 2nd ed., J.Wiley & Sons, 
New York, 1981, p.849

File: src/Lab_1/Cell & Properties/CdTe.html
Properties of CdTe  

Atoms/cm3  	2.9408E22  	

Atomic Weight  	240  	

Breakdown field (V/cm)  	-  	

Crystal structure  	Zincblende  	

Density (g/cm3) 	5.86 	

Dielectic Constant 	10.2a 	

Nc (cm-3) 	- 	

Nv (cm-3) 	- 	

Effective Mass, m*/m0 
  
  Electrons 
  Holes 

m*lh 

m*hh 	
0.11 

- 
- 	

Electron affinity, chi(V) 	- 	

Energy gap (eV) at 300K 	1.58 (D)	

Intrinisic carrier conc. (cm-3) 	- 	

Intrinsic Debye Length (um) 	- 	

Intrinsic resistivity (Ohm-cm) 	1E10 	

Lattice constant (A) 	6.477 	

Linear coefficient of thermal 
expansion,  L/LT(C-1) 	- 	

Melting point (C) 	1092 	

Minority carrier lifetime (s) 	- 	

Mobility (drift)  (cm2/V-s) 
  
electron
hole	
1050a 
100a 	

Optical-phonon energy (eV) 	- 	

Phonon mean free path (A) 	- 	

Specific heat (J/g C) 	- 	

Thermal conductivity (W/cmC) 	- 	

Thermal diffusivity (cm2/s) 	- 	

Vapor pressure (Pa) 	-
-	

references

a. S.M.Sze, Physics of Semiconductor Devices, 2nd ed., J.Wiley & Sons, 
New York, 1981, p.849

File: src/Lab_1/Cell & Properties/GaAs.html
Properties Of  GaAs  

Atoms/cm3  	4.42E22  	

Atomic Weight  	144.63  	

Breakdown field (V/cm)  	~4E5  	

Crystal structure  	Zincblende  	

Density (g/cm3) 	5.32 	

Dielectic Constant 	13.1 	

Nc (cm-3) 	4.7E17 	

Nv (cm-3) 	7.0E18 	

Effective Mass, m*/m0 
  
  Electrons 
  Holes 

m*lh 

m*hh 	
0.067 

0.08 
0.45 	

Electron affinity, c (V) 	4.07 	

Energy gap (eV) at 300K 	1.424 	

Intrinisic carrier conc. (cm-3) 	1.79E6 	

Intrinsic Debye length (um) 	2250 	

Intrinsic resistivity (W-cm) 	1E8 	

Lattice constant (A) 	5.6533 	

Linear coefficient of thermal 
expansion,  DL/(L DT) (C-1) 	6.86E-6 	

Melting point (C) 	1238 	

Minority carrier lifetime (s) 	~1E-8 	

Mobility (drift)  (cm2/V-s) 

8500 
400 	

Optical-phonon energy (eV) 	0.035 	

Phonon mean free path (A) 	58 	

Specific heat (J/g C) 	0.35 	

Thermal conductivity (W/cmC) 	0.46 	

Thermal diffusivity (cm2/s) 	0.44 	

Vapor pressure (Pa) 	100 at 1050C 
1 at 900 C 	

Elastic constants (Mb=1E12 
dynes/cm2) at 300K 
  
c11, c12, c44 	1.1810, 0.5320,
0.5940

File: src/Lab_1/Cell & Properties/GaP.html
Properties of GaP  

Atoms/cm3  	4.9402E22  	

Atomic Weight  	100.69  	

Breakdown field (V/cm)  	-  	

Crystal structure  	Zincblende  	

Density (g/cm3) 	4.13 	

Dielectic Constant 	11.1 	

Nc (cm-3) 	- 	

Nv (cm-3) 	- 	

Effective Mass, m*/m0 
  
  Electrons 
  Holes 

m*lh 

m*hh 	
0.35 

- 
- 	

Electron affinity, chi(V) 	- 	

Energy gap (eV) at 300K 	2.26 	

Intrinisic carrier conc. (cm-3) 	- 	

Intrinsic Debye Length (um) 	- 	

Intrinsic resistivity (Ohm-cm) 	1.0 	

Lattice constant (A) 	5.4505 	

Linear coefficient of thermal 
expansion,  L/LT(C-1) 	- 	

Melting point (C) 	1477 	

Minority carrier lifetime (s) 	- 	

Mobility (drift)  (cm2/V-s) 

300 
150 	

Optical-phonon energy (eV) 	- 	

Phonon mean free path (A) 	- 	

Specific heat (J/g C) 	- 	

Thermal conductivity (W/cmC) 	- 	

Thermal diffusivity (cm2/s) 	- 	

Vapor pressure (Pa) 	-
-

File: src/Lab_1/Cell & Properties/GaSb.html
Properties of GaSb  

Atoms/cm3  	3.535E22  	

Atomic Weight  	191.47  	

Breakdown field (V/cm)  	-  	

Crystal structure  	Zincblende  	

Density (g/cm3) 	5.619 	

Dielectic Constant 	15.7 	

Nc (cm-3) 	- 	

Nv (cm-3) 	- 	

Effective Mass, m*/m0 
  
  Electrons 
  Holes 

m*lh 

m*hh 	
0.041 

0.05 
0.28 	

Electron affinity, chi(V) 	- 	

Energy gap (eV) at 300K 	0.75 	

Intrinisic carrier conc. (cm-3) 	- 	

Intrinsic Debye Length (um) 	- 	

Intrinsic resistivity (Ohm-cm) 	0.04 	

Lattice constant (A) 	6.0954 	

Linear coefficient of thermal 
expansion,  L/LT(C-1) 	- 	

Melting point (C) 	707 	

Minority carrier lifetime (s) 	- 	

Mobility (drift)  (cm2/V-s) 

3750 
680 	

Optical-phonon energy (eV) 	- 	

Phonon mean free path (A) 	- 	

Specific heat (J/g C) 	- 	

Thermal conductivity (W/cmC) 	~0.38 	

Thermal diffusivity (cm2/s) 	- 	

Vapor pressure (Pa) 	-
-

File: src/Lab_1/Cell & Properties/Ge.html
Properties of Ge 

Atoms/cm3 	4.42E22 	

Atomic Weight 	72.60 	

Breakdown field (V/cm) 	~1E5 	

Crystal structure 	Diamond	

Density (g/cm3) 	5.3267	

Dielectic Constant 	16.0	

Nc (cm-3) 	1.04E19	

Nv (cm-3) 	6.0E18	

Effective Mass, m*/m0  
  Electrons

m*l

m*l 
  Holes 

m*eh 

m*hh 

1.64 
0.082 

0.044  
0.28	

Electron affinity, x(V) 	4.0 	

Energy gap (eV) at 300K 	0.66 	

Intrinisic carrier conc. (cm-3) 	2.4E13 	

Intrinsic Debye Length (um) 	0.68	

Intrinsic resistivity (-cm) 	47 	

Lattice constant (A) 	5.64613	

Linear coefficient of thermal  
expansion, 
  L/LT(C-1) 
  	5.8E-6 	

Melting point (C) 	937 	

Minority carrier lifetime (s) 	1E-3 	

Mobility (drift)  (cm2/V-8) 	
3900  
1900 	

Optical-phonon energy (eV) 	0.037 	

Phonon mean free path (A) 	105	

Specific heat (J/g C) 	0.31	

Thermal conductivity (W/cmC) 	0.6	

Thermal diffusivity (cm2/s) 	0.36 	

Vapor pressure (Pa) 	1 at 1330C  
1E-6 at 760 C

File: src/Lab_1/Cell & Properties/InAs.html
Properties of InAs  

Atoms/cm3  	3.5928E22  	

Atomic Weight  	189.74  	

Breakdown field (V/cm)  	-  	

Crystal structure  	Zincblende  	

Density (g/cm3) 	5.66 	

Dielectic Constant 	14.6 	

Nc (cm-3) 	- 	

Nv (cm-3) 	- 	

Effective Mass, m*/m0 
  
  Electrons 
  Holes 

m*lh 

m*hh 	
0.022 

- 
- 	

Electron affinity, chi(V) 	- 	

Energy gap (eV) at 300K 	0.36 	

Intrinisic carrier conc. (cm-3) 	- 	

Intrinsic Debye Length (um) 	- 	

Intrinsic resistivity (Ohm-cm) 	0.03 	

Lattice constant (A) 	6.05838 	

Linear coefficient of thermal 
expansion,  L/LT(C-1) 	- 	

Melting point (C) 	942 	

Minority carrier lifetime (s) 	- 	

Mobility (drift)  (cm2/V-s) 

33000 
460 	

Optical-phonon energy (eV) 	- 	

Phonon mean free path (A) 	- 	

Specific heat (J/g C) 	- 	

Thermal conductivity (W/cmC) 	- 	

Thermal diffusivity (cm2/s) 	- 	

Vapor pressure (Pa) 	-
-

File: src/Lab_1/Cell & Properties/InP.html
Properties of InP  

Atoms/cm3  	3.955E22  	

Atomic Weight  	145.79  	

Breakdown field (V/cm)  	-  	

Crystal structure  	Zincblende  	

Density (g/cm3) 	4.787 	

Dielectic Constant 	12.4 	

Nc (cm-3) 	- 	

Nv (cm-3) 	- 	

Effective Mass, m*/m0 
  
  Electrons 
  Holes 

m*lh 

m*hh 	
0.67 

- 
- 	

Electron affinity, chi(V) 	- 	

Energy gap (eV) at 300K 	1.35 	

Intrinisic carrier conc. (cm-3) 	- 	

Intrinsic Debye Length (um) 	- 	

Intrinsic resistivity (Ohm-cm) 	8E-3 	

Lattice constant (A) 	5.86875 	

Linear coefficient of thermal 
expansion,  L/LT(C-1) 	- 	

Melting point (C) 	1057 	

Minority carrier lifetime (s) 	- 	

Mobility (drift)  (cm2/V-s) 

4600 
150 	

Optical-phonon energy (eV) 	- 	

Phonon mean free path (A) 	- 	

Specific heat (J/g C) 	- 	

Thermal conductivity (W/cmC) 	- 	

Thermal diffusivity (cm2/s) 	- 	

Vapor pressure (Pa) 	-
-

File: src/Lab_1/Cell & Properties/InSb.html
Properties of InSb  

Atoms/cm3  	2.639E22  	

Atomic Weight  	263.57  	

Breakdown field (V/cm)  	-  	

Crystal structure  	Zincblende  	

Density (g/cm3) 	5.775 	

Dielectic Constant 	17.7 	

Nc (cm-3) 	- 	

Nv (cm-3) 	- 	

Effective Mass, m*/m0 
  
  Electrons 
  Holes 

m*lh 

m*hh 	
0.014 

- 
- 	

Electron affinity, chi(V) 	- 	

Energy gap (eV) at 300K 	0.18 	

Intrinisic carrier conc. (cm-3) 	- 	

Intrinsic Debye Length (um) 	- 	

Intrinsic resistivity (Ohm-cm) 	0.06 	

Lattice constant (A) 	6.47877 	

Linear coefficient of thermal 
expansion,  L/LT(C-1) 	- 	

Melting point (C) 	525 	

Minority carrier lifetime (s) 	- 	

Mobility (drift)  (cm2/V-s) 

78000 
750 	

Optical-phonon energy (eV) 	- 	

Phonon mean free path (A) 	- 	

Specific heat (J/g C) 	- 	

Thermal conductivity (W/cmC) 	- 	

Thermal diffusivity (cm2/s) 	- 	

Vapor pressure (Pa) 	-
-

File: src/Lab_1/Cell & Properties/Si.html
Properties of Si 

Atoms/cm3  	5.0E22  	

Atomic Weight  	28.09  	

Breakdown field (V/cm)  	~3E5  	

Crystal structure  	Diamond 	

ensity (g/cm3)  	2.328 	

Dielectic Constant  	11.9  	

Nc (cm-3)  	2.8E19 	

Nv (cm-3)  	1.04E19  	

Effective Mass, m*/m0  
  Electrons 

m*l 

m*l 
  Holes  

m*eh  

m*hh  	

0.98 
0.19 

0.16  
0.49  	

Electron affinity, x(V)  	4.05  	

Energy gap (eV) at 300K  	1.12  	

Intrinisic carrier conc. (cm-3)  	1.45E10  	

Intrinsic Debye Length (um)  	24 	

Intrinsic resistivity (-cm)  	2.3E5  	

Lattice constant (A)  	5.43095  	

Linear coefficient of thermal  
expansion,  
  L/LT(C-1)  	2.6E-6  	

Melting point (C)  	1415  	

Minority carrier lifetime (s)  	2.5E-3  	

Mobility (drift)  (cm2/V-8)  	
1500  
450  	

Optical-phonon energy (eV)  	0.063  	

Phonon mean free path (A)  	76(electron) 
55(hole) 	

Specific heat (J/g C)  	0.7 	

Thermal conductivity (W/cmC)  	1.5  	

Thermal diffusivity (cm2/s)  	0.9  	

Vapor pressure (Pa)  	1 at 1650C  
1E-6 at 900 C

File: src/Lab_1/Cell & Properties/ZnS.html
Properties of ZnS  

Atoms/cm3  	5.0425E22  	

Atomic Weight  	97.43  	

Breakdown field (V/cm)  	-  	

Crystal structure  	Zincblende  	

Density (g/cm3) 	4.079 	

Dielectic Constant 	8.9 	

Nc (cm-3) 	- 	

Nv (cm-3) 	- 	

Effective Mass, m*/m0 
  
  Electrons 
  Holes 

m*lh 

m*hh 	
- 

- 
- 	

Electron affinity, chi(V) 	- 	

Energy gap (eV) at 300K 	3.6 	

Intrinisic carrier conc. (cm-3) 	- 	

Intrinsic Debye Length (um) 	- 	

Intrinsic resistivity (Ohm-cm) 	1E10 	

Lattice constant (A) 	5.4093 	

Linear coefficient of thermal 
expansion,  L/LT(C-1) 	- 	

Melting point (C) 	1827 	

Minority carrier lifetime (s) 	- 	

Mobility (drift)  (cm2/V-s) 

180 
5 	

Optical-phonon energy (eV) 	- 	

Phonon mean free path (A) 	- 	

Specific heat (J/g C) 	- 	

Thermal conductivity (W/cmC) 	- 	

Thermal diffusivity (cm2/s) 	- 	

Vapor pressure (Pa) 	-
-

File: src/Lab_1/Cell & Properties/ZnSe.html
Properties of ZnSe  

Atoms/cm3  	4.5227E22  	

Atomic Weight  	144.34  	

Breakdown field (V/cm)  	-  	

Crystal structure  	Zincblende  	

Density (g/cm3) 	5.42 	

Dielectic Constant 	9.2 	

Nc (cm-3) 	- 	

Nv (cm-3) 	- 	

Effective Mass, m*/m0 
  
  Electrons 
  Holes 

m*lh 

m*hh 	
- 

0.160 
- 	

Electron affinity, chi(V) 	- 	

Energy gap (eV) at 300K 	2.7 	

Intrinisic carrier conc. (cm-3) 	- 	

Intrinsic Debye Length (um) 	- 	

Intrinsic resistivity (Ohm-cm) 	1E9 	

Lattice constant (A) 	5.6676 	

Linear coefficient of thermal 
expansion,  DL/L DT (C-1) 	- 	

Melting point (C) 	1517 	

Minority carrier lifetime (s) 	- 	

Mobility (drift)  (cm2/V-s) 

540 
28 	

Optical-phonon energy (eV) 	0.026 	

Phonon mean free path (A) 	- 	

Specific heat (J/g C) 	- 	

Thermal conductivity (W/cmC) 	- 	

Thermal diffusivity (cm2/s) 	- 	

Vapor pressure (Pa) 	-
-	

Elastic constants (Mb=1E12 
dynes/cm2) at 298K 
  
c11, c12, c44 	0.8096, 0.4881,
0.4405

File: src/Lab_1/Cell & Properties/ZnTe.html
Properties of ZnTe  

Atoms/cm3 	3.9567E22 	

Atomic Weight 	192.99 	

Breakdown field (V/cm) 	- 	

Crystal structure 	Zincblende 	

Density (g/cm3)	6.34	

Dielectic Constant	10.4	

Nc (cm-3)	-	

Nv (cm-3)	-	

Effective Mass, m*/m0 
 
  Electrons 
  Holes

m*lh

m*hh	
- 

0.122 
-	

Electron affinity, chi(V)	-	

Energy gap (eV) at 300K	2.3941	

Intrinisic carrier conc. (cm-3)	-	

Intrinsic Debye Length (um)	-	

Intrinsic resistivity (Ohm-cm)	100	

Lattice constant (A)	6.101	

Linear coefficient of thermal 
expansion,  L/LT(C-1)
  	8.19E-6	

Melting point (C)	1295	

Minority carrier lifetime (s)	-	

Mobility (drift)  (cm2/V-s)

340 
100	

Optical-phonon energy (eV)	-	

Phonon mean free path (A)	-	

Specific heat (J/g C)	-	

Thermal conductivity (W/cmC)	-	

Thermal diffusivity (cm2/s)	-	

Vapor pressure (Pa)	-
-
